Repository: mohsafaei/Hyperelastic-Materials

---
graph TD
    A[📂 Calibration] -->|Experimental Data Fitting| B[📂 Modeling]
    B -->|Constitutive Model Formulation| C[📂 Subroutines]
    C -->|Abaqus UHYPER Implementation| D((Finite Element Analysis))
    style A fill:#e1f5fe,stroke:#01579b
    style B fill:#fff9c4,stroke:#fbc02d
    style C fill:#e8f5e9,stroke:#2e7d32


***

# Hyperelastic Constitutive Modeling

This repository contains the computational framework developed for the constitutive characterization and finite element implementation of hyperelastic materials. The pipeline bridges the gap between experimental characterization and numerical simulation.

## 📂 Repository Structure

The workflow is organized into three distinct stages:

```mermaid
graph TD
    A[📂 Calibration] -->|Experimental Data Fitting| B[📂 Modeling]
    B -->|Constitutive Model Formulation| C[📂 Subroutines]
    C -->|Abaqus UHYPER Implementation| D((Finite Element Analysis))
    style A fill:#e1f5fe,stroke:#01579b
    style B fill:#fff9c4,stroke:#fbc02d
    style C fill:#e8f5e9,stroke:#2e7d32
```

---

## 🛠 Directory Overview

### 1. 📉 Calibration
**Purpose:** Extract material parameters from experimental test data.
*   **Workflow:** This directory processes raw data from **uniaxial tension** and **pure shear** tests.
*   **Contents:**
    *   `raw_scripts/`: Standard Python scripts for rapid parameter extraction.
    *   `app/`: A user-friendly GUI tool designed for interactive model fitting and visualization of material response vs. experimental data.

# Calibration Raw Code

This script provides a command-line utility for parameter identification without a graphical user interface (GUI).

## Usage

1. Place your experimental data in a `.txt` file named `test_data.txt` in the same directory as `Calibration_raw.py`.
2. Run the script. The code jointly calibrates the selected constitutive models to the experimental data using nonlinear least-squares optimization based on the first Piola–Kirchhoff stress.

### Evaluation Metrics
The quality of the calibration is evaluated using the following metrics:
- Relative root-mean-square error
- Root-mean-square error (**RMSE**)
- Normalized root-mean-square error (**NRMSE**)
- Coefficient of determination ($R^2$)
- Maximum absolute error

### Outputs
- **Console Summary:** The fitted material constants and corresponding goodness-of-fit measures are reported for each model.
- **Visualizations:** Comparison plots of the calibrated model predictions against experimental data are generated and saved in `.svg` and `.tiff` formats.
- **Log File:** A formatted summary of the calibration results is saved to `fit_results.txt`.

> **Important:** Appropriate parameter bounds and initial guesses are critical for obtaining stable and physically meaningful solutions from nonlinear least-squares optimization.

---

# Data Calibration Utility (`Calibration_App.py`)

To provide a user-friendly environment, `Calibration_raw.py` has been extended into a graphical application (`Calibration_App.py`).

## Usage

Run the application script (`Calibration_App.py`) to launch the graphical user interface.

### Implemented Constitutive Models
The software includes the following hyperelastic material models:
* Neo-Hookean
* Mooney-Rivlin
* Yeoh
* Gent
* Anssari-Benam

| Model | Parameters |
|:---:|:---:|
| Neo-Hookean | $C_{10}$ |
| Mooney-Rivlin | $C_{10}, C_{01}$ |
| Gent | $\mu, J_m$ |
| Yeoh | $C_1, C_2, C_3$ |
| Anssari-Benam | $\mu, N, n, \beta, C_{20}, \varepsilon$ |

### Output and Visualization
1. **Visualization:** Calibration curves, goodness-of-fit metrics (e.g., $R^2$, RMSE), and optimized material parameters are rendered in dedicated UI panels for immediate review.
2. **Exported Files:** 
   - Vector graphics of the calibration plots (`.svg`).
   - A summary report containing fitting metrics and optimized material parameters (`.txt`), saved automatically to the working directory.

---

# Image Graph Digitizer (`grabit.py`)

**Image Graph Digitizer** is a lightweight, Python-based GUI tool designed for extracting numerical data from image-based plots. It provides a simple calibration workflow and flexible data export options, making it an essential utility for researchers needing to digitize data from legacy plots, literature figures, or experimental images.

<table>
  <tr>
    <td width="100%">
    </td>
  </tr>
</table>

## Features
* **Intuitive Calibration:** Supports both linear and logarithmic axes (X and Y).
* **Navigation:** Zoom and pan capabilities for precise point selection.
* **Dataset Management:** Create, rename, and organize multiple datasets within a single session.
* **Flexible Exports:** Save data in various formats including `.txt`, `.csv`, `.npz` (NumPy), and `.mat` (MATLAB).

## Quick Start
1. **Launch:** Run the script using `python grabit.py`.
2. **Load:** Click **"Load Image..."** to import your plot.
3. **Calibrate (Crucial):** 
   - Click **"Calibrate"**.

File: Calibration/Treloar Data/Treloar Data with biaxial.csv
stretch_uniaxial,stress_uniaxial,stretch_shear,stress_shear,stretch_biaxial,stress_biaxial
0.047315877,0.566379962,0.031121913,0.363872734,0.016917859,0.208013504
0.114337702,1.252441386,0.106903688,1.319594434,0.034860309,1.231294841
0.207137152,1.786044716,0.175998835,2.176448372,0.075871622,1.799784473
0.320558702,2.624564235,0.271840492,3.000346389,0.132262178,2.671468576
0.464913402,3.386854706,0.385513154,3.692420724,0.204031977,3.353656134
0.650512301,4.149145178,0.572738715,4.812922027,0.327065917,4.339038162
0.872199876,5.063893743,0.846890429,5.90046741,0.439847028,5.210722265
1.062954301,5.521268026,1.392964982,7.614175286,0.685914909,6.575097381
1.258864251,6.283558498,1.761795336,8.869484294,0.949925238,7.825774571
1.56819575,7.27453611,1.985948596,9.731203957,1.490761933,9.872337246
1.882682775,8.34174277,2.47908577,11.38835716,2.042042392,12.62458572
2.320902399,9.713865619,2.949807617,12.97922423,2.435772467,14.81490995
2.671478099,11.00975942,3.366732682,14.90152194,2.743739556,17.52399518
3.047831424,12.53434036,3.689513377,16.55867514,3.082893185,20.29072052
3.401282798,14.38134918,3.974260637,18.13924643,3.262215793,22.42340463
3.762646433,16.29679456,,,3.457131672,24.61372886
4.35582825,19.82524658,,,,
4.758100977,23.55532443,,,,
5.14673734,27.18458936,,,,
5.399010066,30.91466721,,,,
5.596737339,34.94718381,,,,
5.857138186,38.47639532,,,,
6.052054065,42.05008222,,,,
6.159058454,45.85207459,,,,
6.253202824,49.76295614,,,,
6.383211715,53.0109764,,,,
6.486322215,56.92185795,,,,
6.606473595,64.53400504,,,,

File: Calibration/Treloar Data/Treloar Data.csv
stretch_uniaxial,stress_uniaxial,stretch_shear,stress_shear
0.047315877,0.566379962,0.031121913,0.363872734
0.114337702,1.252441386,0.106903688,1.319594434
0.207137152,1.786044716,0.175998835,2.176448372
0.320558702,2.624564235,0.271840492,3.000346389
0.464913402,3.386854706,0.385513154,3.692420724
0.650512301,4.149145178,0.572738715,4.812922027
0.872199876,5.063893743,0.846890429,5.90046741
1.062954301,5.521268026,1.392964982,7.614175286
1.258864251,6.283558498,1.761795336,8.869484294
1.56819575,7.27453611,1.985948596,9.731203957
1.882682775,8.34174277,2.47908577,11.38835716
2.320902399,9.713865619,2.949807617,12.97922423
2.671478099,11.00975942,3.366732682,14.90152194
3.047831424,12.53434036,3.689513377,16.55867514
3.401282798,14.38134918,3.974260637,18.13924643
3.762646433,16.29679456,,
4.35582825,19.82524658,,
4.758100977,23.55532443,,
5.14673734,27.18458936,,
5.399010066,30.91466721,,
5.596737339,34.94718381,,
5.857138186,38.47639532,,
6.052054065,42.05008222,,
6.159058454,45.85207459,,
6.253202824,49.76295614,,
6.383211715,53.0109764,,
6.486322215,56.92185795,,
6.606473595,64.53400504,,
