Repository: mohsafaei/Hyperelastic-Materials

---
graph TD
    A[📂 Calibration] -->|Experimental Data Fitting| B[📂 Modeling]
    B -->|Constitutive Model Formulation| C[📂 Subroutines]
    C -->|Abaqus UHYPER Implementation| D((Finite Element Analysis))
    style A fill:#e1f5fe,stroke:#01579b
    style B fill:#fff9c4,stroke:#fbc02d
    style C fill:#e8f5e9,stroke:#2e7d32


***

# Hyperelastic Constitutive Modeling

This repository contains the computational framework developed for the constitutive characterization and finite element implementation of hyperelastic materials. The pipeline bridges the gap between experimental characterization and numerical simulation.

## 📂 Repository Structure

The workflow is organized into three distinct stages:

```mermaid
graph TD
    A[📂 Calibration] -->|Experimental Data Fitting| B[📂 Modeling]
    B -->|Constitutive Model Formulation| C[📂 Subroutines]
    C -->|Abaqus UHYPER Implementation| D((Finite Element Analysis))
    style A fill:#e1f5fe,stroke:#01579b
    style B fill:#fff9c4,stroke:#fbc02d
    style C fill:#e8f5e9,stroke:#2e7d32
```

---

## 🛠 Directory Overview

### 1. 📉 Calibration
**Purpose:** Extract material parameters from experimental test data.
*   **Workflow:** This directory processes raw data from **uniaxial tension** and **pure shear** tests.
*   **Contents:**
    *   `raw_scripts/`: Standard Python scripts for rapid parameter extraction.
    *   `app/`: A user-friendly GUI tool designed for interactive model fitting and visualization of material response vs. experimental data.

# Calibration Raw Code

This script provides a command-line utility for parameter identification without a graphical user interface (GUI).

## Usage

1. Place your experimental data in a `.txt` file named `test_data.txt` in the same directory as `Calibration_raw.py`.
2. Run the script. The code jointly calibrates the selected constitutive models to the experimental data using nonlinear least-squares optimization based on the first Piola–Kirchhoff stress.

### Evaluation Metrics
The quality of the calibration is evaluated using the following metrics:
- Relative root-mean-square error
- Root-mean-square error (**RMSE**)
- Normalized root-mean-square error (**NRMSE**)
- Coefficient of determination ($R^2$)
- Maximum absolute error

### Outputs
- **Console Summary:** The fitted material constants and corresponding goodness-of-fit measures are reported for each model.
- **Visualizations:** Comparison plots of the calibrated model predictions against experimental data are generated and saved in `.svg` and `.tiff` formats.
- **Log File:** A formatted summary of the calibration results is saved to `fit_results.txt`.

> **Important:** Appropriate parameter bounds and initial guesses are critical for obtaining stable and physically meaningful solutions from nonlinear least-squares optimization.

---

# Data Calibration Utility (`Calibration_App.py`)

To provide a user-friendly environment, `Calibration_raw.py` has been extended into a graphical application (`Calibration_App.py`).

## Usage

Run the application script (`Calibration_App.py`) to launch the graphical user interface.

### Implemented Constitutive Models
The software includes the following hyperelastic material models:
* Neo-Hookean
* Mooney-Rivlin
* Yeoh
* Gent
* Anssari-Benam

| Model | Parameters |
|:---:|:---:|
| Neo-Hookean | $C_{10}$ |
| Mooney-Rivlin | $C_{10}, C_{01}$ |
| Gent | $\mu, J_m$ |
| Yeoh | $C_1, C_2, C_3$ |
| Anssari-Benam | $\mu, N, n, \beta, C_{20}, \varepsilon$ |

### Output and Visualization
1. **Visualization:** Calibration curves, goodness-of-fit metrics (e.g., $R^2$, RMSE), and optimized material parameters are rendered in dedicated UI panels for immediate review.
2. **Exported Files:** 
   - Vector graphics of the calibration plots (`.svg`).
   - A summary report containing fitting metrics and optimized material parameters (`.txt`), saved automatically to the working directory.

---

# Image Graph Digitizer (`grabit.py`)

**Image Graph Digitizer** is a lightweight, Python-based GUI tool designed for extracting numerical data from image-based plots. It provides a simple calibration workflow and flexible data export options, making it an essential utility for researchers needing to digitize data from legacy plots, literature figures, or experimental images.

<table>
  <tr>
    <td width="100%">
    </td>
  </tr>
</table>

## Features
* **Intuitive Calibration:** Supports both linear and logarithmic axes (X and Y).
* **Navigation:** Zoom and pan capabilities for precise point selection.
* **Dataset Management:** Create, rename, and organize multiple datasets within a single session.
* **Flexible Exports:** Save data in various formats including `.txt`, `.csv`, `.npz` (NumPy), and `.mat` (MATLAB).

## Quick Start
1. **Launch:** Run the script using `python grabit.py`.
2. **Load:** Click **"Load Image..."** to import your plot.
3. **Calibrate (Crucial):** 
   - Click **"Calibrate"**.

File: Calibration/Treloar_Data.csv
stretch_uniaxial,stress_uniaxial,stretch_shear,stress_shear
1,0,1,0
1.047315877,0.056637996,1.031121913,0.036387273
1.114337702,0.125244139,1.106903688,0.131959443
1.320558702,0.262456423,1.175998835,0.217644837
1.650512301,0.414914518,1.271840492,0.300034639
1.872199876,0.506389374,1.385513154,0.369242072
2.062954301,0.552126803,1.485513154,0.42072
2.258864251,0.62835585,1.572738715,0.481292203
3.320902399,0.971386562,1.7038715,0.539292203
3.671478099,1.100975942,1.846890429,0.590046741
4.047831424,1.253434036,2.392964982,0.731417529
4.401282798,1.438134918,2.50964982,0.7917529
5.35582825,1.982524658,2.761795336,0.8448429
5.758100977,2.355532443,2.851795336,0.916948429
6.14673734,2.718458936,2.985948596,0.973120396
6.596737339,3.494718381,3.47908577,1.138835716
6.857138186,3.847639532,3.949807617,1.297922423
7.052054065,4.205008222,4.366732682,1.490152194
7.383211715,5.30109764,4.689513377,1.635867514
7.486322215,5.692185795,4.789513377,1.725867514
7.606473595,6.453400504,4.974260637,1.813924643

File: Calibration/combined_data.csv
stretch_uniaxial,stress_uniaxial,stretch_shear,stress_shear
1.0,0.0,1.0,0.0
1.05,0.12,1.02,0.04
1.1,0.21,1.03,0.07
1.15,0.28,1.04,0.09
1.2,0.325,1.05,0.11
1.3,0.37,1.07,0.16
1.4,0.39,1.08,0.18
1.5,0.4,1.09,0.21
1.55,0.41,1.1,0.23
1.6,0.43,1.11,0.25
1.7,0.46,1.125,0.27
1.75,0.48,1.14,0.29
1.8,0.5,1.155,0.32
1.85,0.53,1.17,0.34
1.9,0.56,1.185,0.36
2.0,0.63,1.2,0.37
2.1,0.7,1.215,0.39
2.15,0.74,1.225,0.41
2.2,0.79,1.24,0.42
2.25,0.84,1.26,0.45
2.3,0.89,1.275,0.46
2.35,0.95,1.3,0.48
2.4,1.02,1.32,0.5
2.45,1.1,1.34,0.515
2.5,1.18,1.36,0.53
2.55,1.27,1.375,0.54
2.6,1.37,1.4,0.55
2.65,1.47,1.42,0.56
2.7,1.59,1.44,0.575
2.75,1.71,1.46,0.59
2.85,2.0,1.48,0.6
2.9,2.15,1.5,0.61
